Repository: arossti/OpenBuilding

# OpenBuilding.ca — Browser Tools for Canadian Buildings

Research, prototyping, and tooling for Canadian buildings: PDF takeoff, a material database, and OBJECTIVE, by OpenBuilding.ca.

## Live Tools

Five browser-native apps plus a dev dependency manifest, all deployed via GitHub Pages from one directory. Shared dark-chrome design system, shared material database, cross-app navigation.

### Landing — `/`

App directory with cards linking to each tool.

### PDF-Parser — `/pdfparser.html`

Client-side tool for extracting area and volume data from construction document PDFs. Loads a PDF, identifies architectural plans, and lets users measure areas with polygon or rectangle tools — purpose-built for the area/volume inputs needed by BEAM and wbLCA tools.

**Key features:**
- PDF.js 4.x viewer with CAD-style controls (scroll-zoom at cursor, middle-click pan)
- Three-state scale workflow: auto-detect → accept → verify (empirical two-point calibration)
- Polygon + rectangle area measurement with vertex snap to PDF vector geometry
- **Window/opening measurement** — gold-styled window polygons auto-associate with parent walls via ray-casting centroid containment; wall rows show net area
- Expandable measurement panel with gross/net breakdown per wall
- Full-screen summary table across all pages
- Ruler tool with tick marks and dual-unit labels
- Unified undo/redo (polygons + rulers), JSON project save/load/import, CSV export

### Material Database — `/database.html`

OpenBuilding.ca material catalogue viewer. 821 EPDs across 8 material groups, full EN 15804+A2 per-stage impact scope, sortable + searchable + filterable by group / country / lifecycle stage. Collapsible group sections mirror the assembly-tab structure in BEAMweb.

### BEAMweb — `/beamweb.html`

Browser port of the BEAM embodied-carbon calculator. Phase 3 live: PROJECT metadata + dimension form with source-selectable inputs, plus the first live assembly picker (Footings & Slabs, 16 groups × 658 materials, gSheet parity-validated on every row tested). Reads per-unit GWP factors directly from the same BfCA materials catalogue as the Database viewer. Phases 4+ queued: 11 remaining assembly tabs (Windows → Garage) + REVIEW + RESULTS.

## Repository Structure

Flat layout — the repo root is the deployed site. The Pages workflow stages a clean `_site/` from these files and uploads that as the artifact.

```
at/
├── index.html                       Landing — app directory
├── pdfparser.html                   PDF-Parser — area + volume takeoff
├── database.html                    Material Database viewer
├── beamweb.html                     BEAMweb — embodied carbon calculator
├── dependencies.html                Dev dependency manifest
├── bfcastyles.css                   Single consolidated design system (~5000 lines)
├── js/                              ESM modules (vanilla JS, no build step)
│   ├── app.mjs                      PDF-Parser bootstrap
│   ├── polygon-tool.mjs             Polygon + window measurement
│   ├── scale-manager.mjs            Scale detection + calibration
│   ├── pdf-loader.mjs               PDF.js integration
│   ├── canvas-viewer.mjs            Viewer transform + render
│   ├── vector-snap.mjs              Vertex snap to PDF vectors
│   ├── sheet-classifier.mjs         Plan / section / elevation inference
│   ├── schedule-parser.mjs          Schedule extraction (in progress)
│   ├── project-store.mjs            PDF-Parser project persistence
│   ├── config.mjs                   App constants
│   ├── beamweb.mjs                  BEAMweb app entry + tab router
│   ├── database.mjs                 Database viewer entry
│   ├── shared/                      Cross-app utilities
│   │   ├── state-manager.mjs        Centralised state + listeners + autosave
│   │   ├── file-handler.mjs         Import / export with quarantine
│   │   └── html-utils.mjs           HTML escape + helpers
│   └── beam/                        BEAMweb-specific modules
│       ├── project-tab.mjs, footings-slabs-tab.mjs
│       ├── materials-db.mjs         GWP + unit-conversion lookups
│       ├── auto-fill.mjs            PROJECT → F&S quantity bridge
│       ├── jurisdictions.mjs        Country / province filter
│       ├── assembly-csv-parser.mjs  Generic assembly-tab CSV parser
│       ├── sample-loader.mjs        Load Sample (DOE Prototype) - candidate for filehandler consolidation
│       ├── workbook-mapper.mjs      Workbook → state mapper (Phase 1 stub)
│       ├── reference-data.mjs       Glossary + Energy GHG tables
│       └── shared/
│           └── formatters.mjs       fmtKg / fmtQty display formatters
├── graphics/                        App logos + iconography
├── lib/                             PDF.js 4.9.155 (local ESM build)
├── data/                            Gitignored — staged at dev/deploy time
├── schema/                          Material catalogue source-of-truth (821 records, EN 15804+A2)

File: schema/BEAM Database-DUMP.csv (part 1 of 16)
ID,Display Name,Listed,Do Not List,Industry Avg,BEAM Avg,EPD Expiry,Footnote,Material,Manufacturer,Product Brand Name,Specifications,Notes,Countries of Manufacture,Markets of Applicability,Data added or modified,Stated EPD kgCO2e / unit,GWP units kgCO2e per,GWP kgCO2e/(common unit),Common Unit: kgCO2e / _,Metric Units,Imperial Units,GWP-bio from EPD kg CO2e/common unit,Biogenic carbon factor,% Carbon content (kgC/kg),Biogenic Storage kgCO2e/(common unit),Common Unit: kgCO2e / _,WWF Storage Factor kgCO2e/kgC,Carbon content kgC/unit,Units: kgC / _,Biogenic CO2 kg - full C value,Storage % Reduction,Density,Density Units,Addn'l factors,Addn'l factor units,R-value / inch,"k, Thermal Conductivity
W/(mK)",Moisture content %,Mass (kg),Length (m) ,Width (m) ,Depth (m) ,Unit Volume (m3),Units/m2,Material Type,Material Subtype,Product Type,Product Subtype,CSI MasterFormat,EPD ID,EPD Type,EPD Owner,EPD/LCA Prepared by,EPD Program / Operator,Internal/External Validation,EPD Verifying Agent,EPD Standards,EPD PCR Guidelines,LCA Method,EPD LCA Software,EPD LCI Database,Product Service Life (Years),Source document URL,
2c53be,Aggregate / NRMCA / US Average [Industry Avg],TRUE,FALSE,TRUE,FALSE,2023,"=IFERROR(@__xludf.DUMMYFUNCTION(""IFS(ISDATE(G2),IF(G2<TODAY(),""""Expired """"&TO_TEXT(G2),),ISNUMBER(G2), IF(G2<YEAR(TODAY()),""""Expired """"&G2,),ISBLANK(G2),)""),""Expired 2023"")",Aggregate,NRMCA,,Avg construction aggregate (gravel & sand),,,US,,9.52,MT,=Q2*AG2/1000,m³,m³,ft³,,,,,,,,,,,1682,kg/m3,,,,,,,,,,,,Aggregate,Stone & Sand,Construction aggregate,Crushed Stone,,NRMCAEPD: 10020 ,Industry average,NRMCA,Athena,,,,,,,,,,,
15067d,[Replaced] Asphalt Shingles [Industry Avg | US & CA],FALSE,TRUE,TRUE,FALSE,2021,Expired 2021,Asphalt Shingles,"Includes: Atlas, BP, CertainTeed, GAF, IKO, Malarkey, Owens Corning, Pabco",,,Incl. underlayment,,US & CA,,5.1,m²,5.1,m²,m²,ft²,,,,,,,,,,,12.7,kg/m2,,,,,,,,,,,,,,,,,4787168709.101.1 ,Industry average,,UL Environment,,,,,,,,,,,
RRR110,Asphalt Shingles / Asphalt Roofing Manufacturers Association / Fiberglass Asphalt Shingles [Industry Avg | US & CA],TRUE,FALSE,TRUE,FALSE,2028,,Asphalt Shingles,"Includes: Atlas, CertainTeed, GAF, IKO, Pabco, Tamko",Fiberglass Asphalt Shingles,,"Includes: Atlas, CertainTeed, GAF, IKO, Pabco, Tamko",US & CA,US & CA,45328,4.38,m²,4.38,m²,m²,ft²,,,,,,,,,,,12.39,kg/m2,,,,,,,,,,,,Asphalt Shingle,,Roofing,Shingle,,4789862118.111.1,Industry average,Asphalt Roofing Manufacturers Association,UL Environment,UL Environment,External,Industrial Ecology Consultants,ISO 14044,"Asphalt shingles, ULE 2021",TRACI 2.1,LCA for Experts v10.7,"Managed LCA Content, 2022.2",,https://drive.google.com/file/d/1QrU6LZru7GSd4YxLC5hJk_gsnF7g-6CW/view?usp=drive_link,
84c2b6,"Brick, Clay, Generic Modular / Bricks by Volume (no mortar) / Brick Industry Association / [Industry Avg | US-Canada]",FALSE,TRUE,TRUE,FALSE,45936,"=IFERROR(@__xludf.DUMMYFUNCTION(""IFS(ISDATE(G5),IF(G5<TODAY(),""""Expired """"&TO_TEXT(G5),),ISNUMBER(G5), IF(G5<YEAR(TODAY()),""""Expired """"&G5,),ISBLANK(G5),)""),""Expired 2025-10-06"")","Brick, Clay, Generic Modular",Brick Industry Association,US-Canada Industry Average,GWP by volume,"Use outer dimensions of brick, ignore voids",,US & CA,44956,503,m3 of brick,503,m³,m³,ft³,,,,,,,,,,,2120,kg/m3,,,,,,,,,,,,,,Cladding,Brick,,EPD10447,Industry average,Brick Industry Association,PRé Consultants,NSF,,"Terrie Boguski, Harmony Environmental",,,,,,,,
e73378,"Brick, Clay, Generic Modular / 3-5/8"" x 2-3/4"" x 7-5/8"" incl. 3/8"" mortar / Brick Industry Association / [Industry Avg | US-Canada]",TRUE,FALSE,TRUE,FALSE,45936,"=IFERROR(@__xludf.DUMMYFUNCTION(""IFS(ISDATE(G6),IF(G6<TODAY(),""""Expired """"&TO_TEXT(G6),),ISNUMBER(G6), IF(G6<YEAR(TODAY()),""""Expired """"&G6,),ISBLANK(G6),)""),""Expired 2025-10-06"")","Brick, Clay, Generic Modular",Brick Industry Association,US-Canada Industry Average,"3-5/8"" x 2-3/4"" x 7-5/8"" incl. 3/8"" mortar",,,US & CA,44956,503,m3 of brick,47.24844,m²,m²,ft²,,,,,,,,,,,269,kgCO2/m3 mortar,,"83% brick, 17% mortar",,,,,0.203,0.102,0.07,0.00144942,,,,Cladding,Brick,,EPD10447,Industry average,Brick Industry Association,PRé Consultants,NSF,,"Terrie Boguski, Harmony Environmental",,,,,,,,
n93fd1,"Stone Cladding, incl. mortar & ties / Natural Stone Institute / Includes limestone, granite, marble, quartzite, sandstone  [Industry Avg | US & CA] ",TRUE,FALSE,TRUE,FALSE,46691,"=IFERROR(@__xludf.DUMMYFUNCTION(""IFS(ISDATE(G7),IF(G7<TODAY(),""""Expired """"&TO_TEXT(G7),),ISNUMBER(G7), IF(G7<YEAR(TODAY()),""""Expired """"&G7,),ISBLANK(G7),)""),"""")",Dimensional Stone,"Natural Stone Institute study participating quarries: Coldspring, Delgado Stone Distributors, Freshwater Stone, Independent
Limestone Company, Polycor, Quality Stone Corporation, Royal Bedrock Inc., Russell Stone Products, Stony Creek Quarry, Vermont Quarries Corporation, and Vetter Stone Company","Includes: Delgado Stone, Polycor, Russell Stone Products, Vetter Stone Company, Continental Cut Stone",Weighted average product profile of installed m2 including mortar and connectors from 17 facilities.,"Industry weighted average: 56.72% limestone, 36.18% granite, 0.13% Marble, 6.97% from other natural stones (including quartzite and sandstone).",US & CA,US & CA,44954,=8.5+12.9,m²,=Q7,m²,m²,ft²,,,,,,,,,,,89.78,"kg/m2 installed stone, mortar, connectors, water",,2507,kg/m3,,,,,,,,,Stone,Natural,Cladding,Natural Stone,"04 41, 04 42, 04 43, 04 43 16,
09 75",NSI – 20221101 – 003,Industry average,Natural Stone Institute,Sustainable Minds,SM Transparency Report [EPD]™ Program,External,"Ecoform, Jack Geibig",ISO 21930:2017,Cladding product systems v2.0,TRACI 2.1,SimaPro 9.4,Ecoinvent 3.8,75,https://transparencycatalog.com/assets/uploads/pdf/Exterior-Dimension-Stone-Cladding_NSI.pdf,
NSF000,"Natural stone flooring / Natural Stone Institute / Includes limestone, granite, marble & quartzite / 1/2"" thickness / Mortar included / [Industry Avg, US]",TRUE,FALSE,TRUE,FALSE,2027,,Stone,Natural Stone Institute,"Includes: Coldspring, Colorado Stone Quarries, Continental Cut Stone, Delgado Stone, Independent Limestone Co, Polycor, Quality Stone, Royal Bedrock, Russel Stone, Stoney Creek Quarry, Vermont Quarriees, Vetter Stone",83.28 kg/m2,"Includes: Coldspring, Colorado Stone Quarries, Continental Cut Stone, Delgado Stone, Independent Limestone Co, Polycor, Quality Stone, Royal Bedrock, Russel Stone, Stoney Creek Quarry, Vermont Quarriees, Vetter Stone",US,US  ,45329,22,m2,=Q8,m2,m²,ft²,,,,,,,,,,,24.32,kg/m2,,,,,,,,,,,,Stone,,Flooring,Tiles,,NSI-20221101-002,Industry average,Natural Stone Institute,Sustainable Minds,Ecoform,External,Ecoform,ISO 21930:2017,Interior and exterior stone flooring,TRACI 2.1,SimaPro 9.4,Ecoinvent 3.8,,https://drive.google.com/file/d/1elsntyXzyDTEACYWId2fAQN1n4C5I5pL/view?usp=drive_link,
f1864e,"Cedar Shingles & Shakes / Red Cedar Lumber Assn / 3/4"" max thickness [Industry Avg | CA]",FALSE,TRUE,TRUE,FALSE,2021,Expired 2021,Cedar Shingles/shakes,,,"3/4"" coverage","3.98145 kg/m2 at 0.01905 (3/4"")",,CAN,,213.52,1000 BF,1.7235406779661,"m2 at 0.01905 m (3/4"")",m²,ft²,,1,0.5,,"m2 at 3/4""",=AE9*AF9,,,=AG9*0.01905*X9*Y9*3.67,0.9,209,kg/m3,2.36,m3/1000 BF,,,,,,,0.01905,,,,,,,,42522,Industry average,,FPInnovations,,,,,,,,,,,
1110de,Cedar Siding / Western Red Cedar Lumber Assn / 1x6 Boards [Industry Avg | CA],TRUE,FALSE,TRUE,FALSE,2021,Expired 2021,Cedar Siding,Western Red Cedar Lumber Assn,,1x6 Boards,"3.98145 kg/m2 at 0.01905 (3/4"")",,CAN,,213.52,1000 BF,1.7235406779661,"m2 at 0.01905 m (3/4"")",m²,ft²,,1,0.5,,"m2 at 0.01905 m (3/4"")",=AE10*AF10,,,=AG10*0.01905*X10*Y10*3.67,0.9,209,kg/m3,2.36,m3/1000 BF,,,,,,,0.01905,,,,,,,,42522,Industry average,,FPInnovations,,,,,,,,,,,
fc7d3a,Cellulose / dense pack / CIMA / R 3.7-inch / [Industry Avg | US & CA],TRUE,FALSE,TRUE,FALSE,45649,"=IFERROR(@__xludf.DUMMYFUNCTION(""IFS(ISDATE(G11),IF(G11<TODAY(),""""Expired """"&TO_TEXT(G11)&""""; BfCA BioC calc by mass"""",""""BfCA BioC calc by mass""""),ISNUMBER(G11), IF(G11<YEAR(TODAY()),""""Expired """"&G11&""""; BfCA BioC calc by mass"""",""""BfCA BioC calc by mass""""),ISBLANK(G11),""""BfCA BioC calc b""&""y mass"""")""),""Expired 2024-12-23; BfCA BioC calc by mass"")",Cellulose - dense pack,CIMA,"Includes AFT, Applegate, Can-Cell, Cell-Pak, Cleanfiber, Climatizer, Fiberlite, Igloo, ICC, Mason City, Nu-Wool, Soprema, Thermo-Kool",R 3.7/inch,,US & CA,US & CA,45312,0.487,m2•RSI,=Q11*AI11/0.951,m2•RSI,m²•RSI,ft²•R,,0.86,0.5,=X11*Y11*AI11*44/12*AF11,m2•RSI,,,,,0.9,56,kg/m3,2.184,kg/m2 at RSI1,3.7,=0.0254*5.678/AK11,,,,,,,,Cellulose,,Insulation,Dense pack,,CIM – 20191223 – 001 ,Industry average,CIMA - Cellulose Insulation Manufacturers Association,Sustainable Minds,,,,,,,,,,,
1ca576,Cellulose / loose fill / CIMA / R 3.7-inch / [Industry Avg | US & CA] ,TRUE,FALSE,TRUE,FALSE,45649,"=IFERROR(@__xludf.DUMMYFUNCTION(""IFS(ISDATE(G12),IF(G12<TODAY(),""""Expired """"&TO_TEXT(G12)&""""; BfCA BioC calc by mass"""",""""BfCA BioC calc by mass""""),ISNUMBER(G12), IF(G12<YEAR(TODAY()),""""Expired """"&G12&""""; BfCA BioC calc by mass"""",""""BfCA BioC calc by mass""""),ISBLANK(G12),""""BfCA BioC calc b""&""y mass"""")""),""Expired 2024-12-23; BfCA BioC calc by mass"")",Cellulose - loose fill,CIMA,"Includes: AFT, Applegate, Can-Cell, Cell-Pak, Cleanfiber, Climatizer, Fiberlite, Igloo, ICC, Mason City, Nu-Wool, Soprema, Thermo-Kool",R 3.7/inch,0.04 m at RSI 1 avg of 12 companies,,US & CA,45312,0.487,m2•RSI,0.487,m2•RSI,m²•RSI,ft²•R,,0.86,0.5,=X12*Y12*AI12*44/12*0.9,m2•RSI,,,,,0.9,24.4,kg/m3,=AG12*AL12,kg/m2 at RSI1,3.7,=0.0254*5.678/AK12,,,,,,,,Cellulose,,Insulation,Loose fill,07 21 23,CIM – 20191223 – 001 ,Industry average,CIMA - Cellulose Insulation Manufacturers Association,Sustainable Minds,UL Environment,External,NSF Certification,,,TRACI 2.1,"SimaPro Analyst 8.5.2.0, EcoInvent 3.1, 2.2",,75,,
5231c8,"Cellulose / spray applied / International Cellulose Corp. / K-13, ThermoCon / R 3.75-inch",TRUE,FALSE,FALSE,FALSE,2025,"=IFERROR(@__xludf.DUMMYFUNCTION(""IFS(ISDATE(G13),IF(G13<TODAY(),""""Expired """"&TO_TEXT(G13)&""""; BfCA BioC calc by mass"""",""""BfCA BioC calc by mass""""),ISNUMBER(G13), IF(G13<YEAR(TODAY()),""""Expired """"&G13&""""; BfCA BioC calc by mass"""",""""BfCA BioC calc by mass""""),ISBLANK(G13),""""BfCA BioC calc b""&""y mass"""")""),""Expired 2025; BfCA BioC calc by mass"")",Cellulose - spray applied,International Cellulose Corp.,"K-13, ThermoCon",R 3.75/inch,0.0384 m at RSI 1,,,,0.325,m2•RSI,0.325,m2•RSI,m²•RSI,ft²•R,,0.71,0.5,=X13*Y13*AI13*44/12*AF13,m2•RSI,,,,,0.9,54.5,kg/m3,2.071,kg/m2 at RSI1,3.75,=0.0254*5.678/AK13,,,,,,,,Cellulose,,Insulation,Spray applied,,ICC – 20200122– 001,Industry average,,Sustainable Minds,,,,,,,,,,,
CER000,Ceramic tile / Tile Council of North America/ 18.8 kg/m2 / [Industry Avg | US & CA] ,TRUE,FALSE,TRUE,FALSE,2025,"=IFERROR(@__xludf.DUMMYFUNCTION(""CONCATENATE(IFS(ISDATE(G14),IF(G14<TODAY(),""""Expired """"&TO_TEXT(G14)&"""", """",),ISNUMBER(G14), IF(G14<YEAR(TODAY()),""""Expired """"&G14&"""", """",),ISBLANK(G14),),""""Mortar EPD added"""")""),""Expired 2025, Mortar EPD added"")",Ceramic tile,Tile Council of North America,"Includes: American Wonder, Arto, Crossville, Dal-Tile, Del Conca USA, Florida Tile, Interceramic, Ironrock, Porcelanite-Lamosa, Portobello Tile, Quarry Tile, StonePeak Ceramics, Vitromex USA",Industry average. ,"Includes: American Wonder, Arto, Crossville, Dal-Tile, Del Conca USA, Florida Tile, Interceramic, Ironrock, Porcelanite-Lamosa, Portobello Tile, Quarry Tile, StonePeak Ceramics, Vitromex USA",US,US & CA,45328,14.1,m²,=Q14,m²,m²,ft²,,,,,,,,,,,18.8,kg/m2,,,,,,,,,,,,Ceramic tile,,Flooring,Tile,,4789101745.101.1,Industry average,Tile Council of North America,UL Environment,UL Environment,External,Ramboll,ISO 21930:2017,"Flooring EPD requirements, UL 10010-7, v2.0",TRACI 2.1,GaBi 9.2.0.58,GaBi 9.2.0.58,75,https://drive.google.com/file/d/1uA5qUj6fJDt4YSxiVllJloPyl8HXDkUN/view?usp=drive_link,
285b88,Clay roof tiles / HISPALYT / [Industry Avg | Spain],TRUE,FALSE,TRUE,FALSE,2022,Expired 2022,Clay roof tiles,HISPALYT,,,,,EU,,3.55,m²,3.55,m²,m²,ft²,,,,,,,,,,,56,kg/m2,,,,,,,,,,,,,,,,,GlobalEPD-RCP-008-001,Industry average,Spanish Association of Clay Brick and Roofing Tile Manufacturers (HISPALYT),Cátedra UNESCO de Ciclo de Vida y Cambio Climático (ESCI-UPF),AENOR Internacional S.A.U.,,,,,,,,150,,
CMU000,"CMU - Light weight / 8"" Light weight blocks / 15 MPa, 390 x 190 x 190 mm / CCMPA East Region [Industry Avg | CA]",TRUE,FALSE,TRUE,FALSE,46636,,CMU - Light weight,"Canadian Concrete Masonry Producers Assn, East Region","8"" Light weight blocks",390 x 190 x 190 mm,"Includes: Basalite, Brampton Brick, Brown's Concrete, Canal Block, Casey Concrete, Century Concrete, Day & Campbell, Cindercrete, Newcrete, Expocrete, Newtonbrook Block, Niagara Block, Richvale-York Block, Santerra Stonecraft, Shaw Brick, Simcoe Masonry, VJ Rice Concrete",CAN,US & CA,45327,176.54,m3,=Q16/9.246,"m2 at 8"" block thickness",m²,ft²,,,,,,,,,,,1722.56,kg/m3,186,kg/m2 of wall,,,,,0.39,0.19,0.19,,,Concrete,,CMU,Block,,EPD-338,Industry average,Canadian Concrete Masonry Producers Assn,Athena,ASTM,External,Timothy S. Brooke,ISO 21930:2017,Concrete masonry and segmental concrete paving product v1.0,,Athena Concrete LCA Calculator v2,SimaPro 8.5,,https://drive.google.com/file/d/12cuwTeifJNbNYl_DWVIHAPvP8I4g4TVI/view?usp=drive_link,
CMU001,"CMU - Light weight / 8"" Light weight blocks / 15 MPa, 390 x 190 x 190 mm / CCMPA West Region [Industry Avg | CA]",TRUE,FALSE,TRUE,FALSE,46636,,CMU - Light weight,"Canadian Concrete Masonry Producers Assn, West Region","8"" Light weight blocks",390 x 190 x 190 mm,"Includes: Basalite, Brampton Brick, Brown's Concrete, Canal Block, Casey Concrete, Century Concrete, Day & Campbell, Cindercrete, Newcrete, Expocrete, Newtonbrook Block, Niagara Block, Richvale-York Block, Santerra Stonecraft, Shaw Brick, Simcoe Masonry, VJ Rice Concrete",CAN,US & CA,45327,213.94,m3,=Q17/9.246,"m2 at 8"" block thickness",m²,ft²,,,,,,,,,,,1722.56,kg/m3,186,kg/m2 of wall,,,,,0.39,0.19,0.19,,,Concrete,,CMU,Block,,EPD-338,Industry average,Canadian Concrete Masonry Producers Assn,Athena,ASTM,External,Timothy S. Brooke,ISO 21930:2017,Concrete masonry and segmental concrete paving product v1.0,,Athena Concrete LCA Calculator v2,SimaPro 8.5,,https://drive.google.com/file/d/12cuwTeifJNbNYl_DWVIHAPvP8I4g4TVI/view?usp=drive_link,
CMU002,"CMU - Normal weight / 8"" Normal weight blocks / 15 MPa, 390 x 190 x 190 mm / CCMPA East Region [Industry Avg | CA]",TRUE,FALSE,TRUE,FALSE,2027,,CMU - Normal weight,"Canadian Concrete Masonry Producers Assn, East Region","8"" Normal weight blocks",390 x 190 x 190 mm,"Includes: Basalite, Brampton Brick, Brown's Concrete, Canal Block, Casey Concrete, Century Concrete, Day & Campbell, Cindercrete, Newcrete, Expocrete, Newtonbrook Block, Niagara Block, Richvale-York Block, Santerra Stonecraft, Shaw Brick, Simcoe Masonry, VJ Rice Concrete",CAN,US & CA,45327,205.38,m3,=Q18/9.803,"m2 at 8"" block thickness",m²,ft²,,,,,,,,,,,2186.12,kg/m3,223,kg/m2 of wall,,,,,0.39,0.19,0.19,,,Concrete,,CMU,Block,,EPD-338,Industry average,Canadian Concrete Masonry Producers Assn,Athena,ASTM,External,ASTM,ISO 21930:2017,Concrete masonry and segmental concrete paving product v1.1,,Athena Concrete LCA Calculator v3,SimaPro 8.6,,https://drive.google.com/file/d/12cuwTeifJNbNYl_DWVIHAPvP8I4g4TVI/view?usp=drive_link,
CMU003,"CMU - Normal weight / 8"" Normal weight blocks / 15 MPa, 390 x 190 x 190 mm / CCMPA West Region [Industry Avg | CA]",TRUE,FALSE,TRUE,FALSE,2027,,CMU - Normal weight,"Canadian Concrete Masonry Producers Assn, West Region","8"" Normal weight blocks",390 x 190 x 190 mm,"Includes: Basalite, Brampton Brick, Brown's Concrete, Canal Block, Casey Concrete, Century Concrete, Day & Campbell, Cindercrete, Newcrete, Expocrete, Newtonbrook Block, Niagara Block, Richvale-York Block, Santerra Stonecraft, Shaw Brick, Simcoe Masonry, VJ Rice Concrete",CAN,US & CA,45327,251.64,m3,=Q19/9.803,"m2 at 8"" block thickness",m²,ft²,,,,,,,,,,,2186.12,kg/m3,223,kg/m2 of wall,,,,,0.39,0.19,0.19,,,Concrete,,CMU,Block,,EPD-338,Industry average,Canadian Concrete Masonry Producers Assn,Athena,ASTM,External,ASTM,ISO 21930:2017,Concrete masonry and segmental concrete paving product v1.1,,Athena Concrete LCA Calculator v3,SimaPro 8.6,,https://drive.google.com/file/d/12cuwTeifJNbNYl_DWVIHAPvP8I4g4TVI/view?usp=drive_link,
CMU006,"Compressed earth block wall / Briques Technic Concept - Cycle terre / Stabilized with 3.7% NHL / 300mm (11 13/16"") width, incl. mortar [EU]",TRUE,FALSE,FALSE,FALSE,46296,,Compressed earth block wall,Briques Technic Concept - Cycle terre,Stabilized with 3.7% NH,"300mm (11 13/16"") width, incl. mortar ",Include mortar,EU,EU,45323,27.8,m2,=Q20,m2 @ 0.3 m depth,m²,ft²,,,,,,,,,,,535.695,kg/m2 @ 0.3m width,,43.114,kg of mortar/m2 blocks@ 0.3m width,,,,,,0.3,,,Earth Block,,Structure,Block,,20220329507,Industry average,BRIQUES TECHNIC CONCEPT,Esteana,Agence Française de Normalisation (AFNOR),External,"Sébastien Lasvaux, LESBAT","NF EN ISO 14025, NF EN 15804+A1, NF EN 15804/CN",Norme NF EN 15804+A1 - NF EN 15804/CN.,,,,100,,
CMU007,"Compressed earth block wall / Briques Technic Concept - Cycle terre / Stabilized with 0.2% NHL - 2.2% CEM III / 100mm (4"") width, incl. mortar [EU]",TRUE,FALSE,FALSE,FALSE,46296,,Compressed earth block wall,Briques Technic Concept - Cycle terre,Stabilized with 0.2% NHL - 2.2% CEM III ,"100mm (4"") width, incl. mortar ",Include mortar,EU,EU,45323,4.46,m2,=Q21,m2 @ 0.1 m depth,m²,ft²,,,,,,,,,,,160.053,kg/m2 @ 0.1m width,,20.277,kg of mortar/m2 blocks@ 0.1m width,,,,,,0.1,,,Earth Block,,Structure,Block,,176277033092021,Industry average,BRIQUES TECHNIC CONCEPT,Esteana,Agence Française de Normalisation (AFNOR),External,"Sébastien Lasvaux, LESBAT","NF EN ISO 14025, NF EN 15804+A1, NF EN 15804/CN",Norme NF EN 15804+A1 - NF EN 15804/CN.,,,,100,,
7de1da,"Concrete – 0-25 MPa, Canadian Benchmark Average / CRMCA [Industry Avg | CA]",TRUE,FALSE,TRUE,FALSE,44567,"=IFERROR(@__xludf.DUMMYFUNCTION(""IFS(ISDATE(G22),IF(G22<TODAY(),""""Expired """"&TO_TEXT(G22),),ISNUMBER(G22), IF(G22<YEAR(TODAY()),""""Expired """"&G22,),ISBLANK(G22),)""),""Expired 01-2022"")","Concrete - 0-25 MPa, Canadian Benchmark Average",CRMCA,Can. Avg.,,Mix #3,,CAN,44231,304.52,m3,304.52,m3,m³,ft³,,,,,,,,,,,2305,kg/m3,,,,,,,,,,,,,,,,,EPD10092,Industry average,,NSF,,,,,,,,,,,
4e0f8a,"Concrete – 0-25 MPa, 0-14% FA/SL, GU / CRMCA [Industry Avg | CA]",TRUE,FALSE,TRUE,FALSE,44567,"=IFERROR(@__xludf.DUMMYFUNCTION(""IFS(ISDATE(G23),IF(G23<TODAY(),""""Expired """"&TO_TEXT(G23),),ISNUMBER(G23), IF(G23<YEAR(TODAY()),""""Expired """"&G23,),ISBLANK(G23),)""),""Expired 01-2022"")","Concrete - 0-25 MPa, 0-14% FA/SL, GU",CRMCA,Can. Avg.,,Avg of #1 with and #2 without air,,CAN,44231,320.39,m3,320.39,m3,m³,ft³,,,,,,,,,,,2305,kg/m3,,,,,,,,,,,,,,,,,EPD10092,Industry average,,NSF,,,,,,,,,,,
e72bcd,"Concrete – 0-25 MPa, 15-29% Fly Ash, GU / CRMCA [Industry Avg | CA]",TRUE,FALSE,TRUE,FALSE,44567,"=IFERROR(@__xludf.DUMMYFUNCTION(""IFS(ISDATE(G24),IF(G24<TODAY(),""""Expired """"&TO_TEXT(G24),),ISNUMBER(G24), IF(G24<YEAR(TODAY()),""""Expired """"&G24,),ISBLANK(G24),)""),""Expired 01-2022"")","Concrete - 0-25 MPa, 15-29% Fly Ash, GU",CRMCA,Can. Avg.,,Avg of #4 with and #6 without air,,CAN,44231,289.115,m3,289.115,m3,m³,ft³,,,,,,,,,,,2305,kg/m3,,,,,,,,,,,,,,,,,EPD10092,Industry average,,NSF,,,,,,,,,,,
6ed061,"Concrete – 0-25 MPa, 25-34% Slag, GU / CRMCA [Industry Avg | CA]",TRUE,FALSE,TRUE,FALSE,44567,"=IFERROR(@__xludf.DUMMYFUNCTION(""IFS(ISDATE(G25),IF(G25<TODAY(),""""Expired """"&TO_TEXT(G25),),ISNUMBER(G25), IF(G25<YEAR(TODAY()),""""Expired """"&G25,),ISBLANK(G25),)""),""Expired 01-2022"")","Concrete - 0-25 MPa, 25-34% Slag, GU",CRMCA,Can. Avg.,,Avg of #12 with and #14 without air,,CAN,44231,262.24,m3,262.24,m3,m³,ft³,,,,,,,,,,,2305,kg/m3,,,,,,,,,,,,,,,,,EPD10092,Industry average,,NSF,,,,,,,,,,,
d873ca,"Concrete – 0-25 MPa, 30-40% Fly Ash, GU / CRMCA [Industry Avg | CA]",TRUE,FALSE,TRUE,FALSE,44567,"=IFERROR(@__xludf.DUMMYFUNCTION(""IFS(ISDATE(G26),IF(G26<TODAY(),""""Expired """"&TO_TEXT(G26),),ISNUMBER(G26), IF(G26<YEAR(TODAY()),""""Expired """"&G26,),ISBLANK(G26),)""),""Expired 01-2022"")","Concrete - 0-25 MPa, 30-40% Fly Ash, GU",CRMCA,Can. Avg.,,Avg of #8 with and #10 without air,,CAN,44231,255.305,m3,255.305,m3,m³,ft³,,,,,,,,,,,2305,kg/m3,,,,,,,,,,,,,,,,,EPD10092,Industry average,,NSF,,,,,,,,,,,
b069b6,"Concrete – 0-25 MPa, 35-50% Slag, GU / CRMCA [Industry Avg | CA]",TRUE,FALSE,TRUE,FALSE,44567,"=IFERROR(@__xludf.DUMMYFUNCTION(""IFS(ISDATE(G27),IF(G27<TODAY(),""""Expired """"&TO_TEXT(G27),),ISNUMBER(G27), IF(G27<YEAR(TODAY()),""""Expired """"&G27,),ISBLANK(G27),)""),""Expired 01-2022"")","Concrete - 0-25 MPa, 35-50% Slag, GU",CRMCA,Can. Avg.,,Avg of #16 with and #18 without air,,CAN,44231,238.985,m3,238.985,m3,m³,ft³,,,,,,,,,,,2305,kg/m3,,,,,,,,,,,,,,,,,EPD10092,Industry average,,NSF,,,,,,,,,,,
897eab,"Concrete – 26-30 MPa, Canadian Benchmark Average / CRMCA [Industry Avg | CA]",TRUE,FALSE,TRUE,FALSE,44567,"=IFERROR(@__xludf.DUMMYFUNCTION(""IFS(ISDATE(G28),IF(G28<TODAY(),""""Expired """"&TO_TEXT(G28),),ISNUMBER(G28), IF(G28<YEAR(TODAY()),""""Expired """"&G28,),ISBLANK(G28),)""),""Expired 01-2022"")","Concrete – 26-30 MPa, Canadian Benchmark Average",CRMCA,Can. Avg.,,Mix #22,,CAN,44231,349.68,m3,349.68,m3,m³,ft³,,,,,,,,,,,2305,kg/m3,,,,,,,,,,,,,,,,,EPD10092,Industry average,,NSF,,,,,,,,,,,
be7b88,"Concrete – 26-30 MPa, 0-14% FA/SL, GU / CRMCA [Industry Avg | CA]",TRUE,FALSE,TRUE,FALSE,44567,"=IFERROR(@__xludf.DUMMYFUNCTION(""IFS(ISDATE(G29),IF(G29<TODAY(),""""Expired """"&TO_TEXT(G29),),ISNUMBER(G29), IF(G29<YEAR(TODAY()),""""Expired """"&G29,),ISBLANK(G29),)""),""Expired 01-2022"")","Concrete – 26-30 MPa, 0-14% FA/SL, GU",CRMCA,Can. Avg.,,Avg of #20 with and #21 without air,,CAN,44231,360.3,m3,360.3,m3,m³,ft³,,,,,,,,,,,2305,kg/m3,,,,,,,,,,,,,,,,,EPD10092,Industry average,,NSF,,,,,,,,,,,
38d491,"Concrete – 26-30 MPa, 15-29% Fly Ash, GU / CRMCA [Industry Avg | CA]",TRUE,FALSE,TRUE,FALSE,44567,"=IFERROR(@__xludf.DUMMYFUNCTION(""IFS(ISDATE(G30),IF(G30<TODAY(),""""Expired """"&TO_TEXT(G30),),ISNUMBER(G30), IF(G30<YEAR(TODAY()),""""Expired """"&G30,),ISBLANK(G30),)""),""Expired 01-2022"")","Concrete – 26-30 MPa, 15-29% Fly Ash, GU",CRMCA,Can. Avg.,,Avg of #23 with and #25 without air,,CAN,44231,324.485,m3,324.485,m3,m³,ft³,,,,,,,,,,,2305,kg/m3,,,,,,,,,,,,,,,,,EPD10092,Industry average,,NSF,,,,,,,,,,,
a6839d,"Concrete – 26-30 MPa, 25-34% Slag, GU / CRMCA [Industry Avg | CA]",TRUE,FALSE,TRUE,FALSE,44567,"=IFERROR(@__xludf.DUMMYFUNCTION(""IFS(ISDATE(G31),IF(G31<TODAY(),""""Expired """"&TO_TEXT(G31),),ISNUMBER(G31), IF(G31<YEAR(TODAY()),""""Expired """"&G31,),ISBLANK(G31),)""),""Expired 01-2022"")","Concrete – 26-30 MPa, 25-34% Slag, GU",CRMCA,Can. Avg.,,Avg of #31 with and #33 without air,,CAN,44231,293.71,m3,293.71,m3,m³,ft³,,,,,,,,,,,2305,kg/m3,,,,,,,,,,,,,,,,,EPD10092,Industry average,,NSF,,,,,,,,,,,
814de3,"Concrete – 26-30 MPa, 30-40% Fly Ash, GU / CRMCA [Industry Avg | CA]",TRUE,FALSE,TRUE,FALSE,44567,"=IFERROR(@__xludf.DUMMYFUNCTION(""IFS(ISDATE(G32),IF(G32<TODAY(),""""Expired """"&TO_TEXT(G32),),ISNUMBER(G32), IF(G32<YEAR(TODAY()),""""Expired """"&G32,),ISBLANK(G32),)""),""Expired 01-2022"")","Concrete – 26-30 MPa, 30-40% Fly Ash, GU",CRMCA,Can. Avg.,,Avg of #27 with and #29 without air,,CAN,44231,285.765,m3,285.765,m3,m³,ft³,,,,,,,,,,,2305,kg/m3,,,,,,,,,,,,,,,,,EPD10092,Industry average,,NSF,,,,,,,,,,,
b1d6d5,"Concrete – 26-30 MPa, 35-50% Slag, GU / CRMCA [Industry Avg | CA]",TRUE,FALSE,TRUE,FALSE,44567,"=IFERROR(@__xludf.DUMMYFUNCTION(""IFS(ISDATE(G33),IF(G33<TODAY(),""""Expired """"&TO_TEXT(G33),),ISNUMBER(G33), IF(G33<YEAR(TODAY()),""""Expired """"&G33,),ISBLANK(G33),)""),""Expired 01-2022"")","Concrete – 26-30 MPa, 35-50% Slag, GU",CRMCA,Can. Avg.,,Avg of #35 with and #37 without air,,CAN,44231,267.08,m3,267.08,m3,m³,ft³,,,,,,,,,,,2305,kg/m3,,,,,,,,,,,,,,,,,EPD10092,Industry average,,NSF,,,,,,,,,,,
dad6dc,"Concrete – 31-35 MPa, Canadian Benchmark Average / CRMCA [Industry Avg | CA]",TRUE,FALSE,TRUE,FALSE,44567,"=IFERROR(@__xludf.DUMMYFUNCTION(""IFS(ISDATE(G34),IF(G34<TODAY(),""""Expired """"&TO_TEXT(G34),),ISNUMBER(G34), IF(G34<YEAR(TODAY()),""""Expired """"&G34,),ISBLANK(G34),)""),""Expired 01-2022"")","CONCRETE – 31-35 MPa – CANADA, Canadian Benchmark Average",CRMCA,Can. Avg.,,Mix #41,,CAN,44231,417.05,m3,417.05,m3,m³,ft³,,,,,,,,,,,2305,kg/m3,,,,,,,,,,,,,,,,,EPD10092,Industry average,,NSF,,,,,,,,,,,
ad41fc,"Concrete – 31-35 MPa, 0-14% FA/SL, GU / CRMCA [Industry Avg | CA]",TRUE,FALSE,TRUE,FALSE,44567,"=IFERROR(@__xludf.DUMMYFUNCTION(""IFS(ISDATE(G35),IF(G35<TODAY(),""""Expired """"&TO_TEXT(G35),),ISNUMBER(G35), IF(G35<YEAR(TODAY()),""""Expired """"&G35,),ISBLANK(G35),)""),""Expired 01-2022"")","CONCRETE – 31-35 MPa – CANADA, 0-14% FA/SL, GU",CRMCA,Can. Avg.,,Avg of #39 with and #40 without air,,CAN,44231,418.2,m3,418.2,m3,m³,ft³,,,,,,,,,,,2305,kg/m3,,,,,,,,,,,,,,,,,EPD10092,Industry average,,NSF,,,,,,,,,,,
cfa664,"Concrete – 31-35 MPa, 15-29% Fly Ash, GU / CRMCA [Industry Avg | CA]",TRUE,FALSE,TRUE,FALSE,44567,"=IFERROR(@__xludf.DUMMYFUNCTION(""IFS(ISDATE(G36),IF(G36<TODAY(),""""Expired """"&TO_TEXT(G36),),ISNUMBER(G36), IF(G36<YEAR(TODAY()),""""Expired """"&G36,),ISBLANK(G36),)""),""Expired 01-2022"")","CONCRETE – 31-35 MPa – CANADA, 15-29% Fly Ash, GU",CRMCA,Can. Avg.,,Avg of #42 with and #44 without air,,CAN,44231,375.775,m3,375.775,m3,m³,ft³,,,,,,,,,,,2305,kg/m3,,,,,,,,,,,,,,,,,EPD10092,Industry average,,NSF,,,,,,,,,,,
43fc51,"Concrete – 31-35 MPa, 25-34% Slag, GU / CRMCA [Industry Avg | CA]",TRUE,FALSE,TRUE,FALSE,44567,"=IFERROR(@__xludf.DUMMYFUNCTION(""IFS(ISDATE(G37),IF(G37<TODAY(),""""Expired """"&TO_TEXT(G37),),ISNUMBER(G37), IF(G37<YEAR(TODAY()),""""Expired """"&G37,),ISBLANK(G37),)""),""Expired 01-2022"")","CONCRETE – 31-35 MPa – CANADA, 25-34% Slag, GU",CRMCA,Can. Avg.,,Avg of #50 with and #52 without air,,CAN,44231,339.325,m3,339.325,m3,m³,ft³,,,,,,,,,,,2305,kg/m3,,,,,,,,,,,,,,,,,EPD10092,Industry average,,NSF,,,,,,,,,,,
dac0ae,"Concrete – 31-35 MPa, 30-40% Fly Ash, GU / CRMCA [Industry Avg | CA]",TRUE,FALSE,TRUE,FALSE,44567,"=IFERROR(@__xludf.DUMMYFUNCTION(""IFS(ISDATE(G38),IF(G38<TODAY(),""""Expired """"&TO_TEXT(G38),),ISNUMBER(G38), IF(G38<YEAR(TODAY()),""""Expired """"&G38,),ISBLANK(G38),)""),""Expired 01-2022"")","CONCRETE – 31-35 MPa – CANADA, 30-40% Fly Ash, GU",CRMCA,Can. Avg.,,Avg of #46 with and #48 without air,,CAN,44231,329.915,m3,329.915,m3,m³,ft³,,,,,,,,,,,2305,kg/m3,,,,,,,,,,,,,,,,,EPD10092,Industry average,,NSF,,,,,,,,,,,
1ea5e4,"Concrete – 31-35 MPa, 35-50% Slag, GU / CRMCA [Industry Avg | CA]",TRUE,FALSE,TRUE,FALSE,44567,"=IFERROR(@__xludf.DUMMYFUNCTION(""IFS(ISDATE(G39),IF(G39<TODAY(),""""Expired """"&TO_TEXT(G39),),ISNUMBER(G39), IF(G39<YEAR(TODAY()),""""Expired """"&G39,),ISBLANK(G39),)""),""Expired 01-2022"")","CONCRETE – 31-35 MPa – CANADA, 35-50% Slag, GU",CRMCA,Can. Avg.,,Avg of #54 with and #56 without air,,CAN,44231,307.775,m3,307.775,m3,m³,ft³,,,,,,,,,,,2305,kg/m3,,,,,,,,,,,,,,,,,EPD10092,Industry average,,NSF,,,,,,,,,,,
949348,"Concrete - 0-2500 psi, Standard mix / NRMCA [Industry Avg | US & CA]",TRUE,FALSE,TRUE,FALSE,2024,"=IFERROR(@__xludf.DUMMYFUNCTION(""IFS(ISDATE(G40),IF(G40<TODAY(),""""Expired """"&TO_TEXT(G40),),ISNUMBER(G40), IF(G40<YEAR(TODAY()),""""Expired """"&G40,),ISBLANK(G40),)""),""Expired 2024"")","Concrete - 0-2500 psi, Standard mix",NRMCA,N.A. Avg.,,0000-2500-00-FA/SL,,US,45315,279.56,m3,279.56,m3,m³,ft³,,0,,,,,,,,,2305,kg/m3,,,,,,,,,,,,,,,,,EPD10294,Industry average,,NSF,,,,,,,,,,,
b7e1fe,"Concrete - 0-2500 psi, 20-29% Fly Ash / NRMCA [Industry Avg | US & CA]",TRUE,FALSE,TRUE,FALSE,2024,"=IFERROR(@__xludf.DUMMYFUNCTION(""IFS(ISDATE(G41),IF(G41<TODAY(),""""Expired """"&TO_TEXT(G41),),ISNUMBER(G41), IF(G41<YEAR(TODAY()),""""Expired """"&G41,),ISBLANK(G41),)""),""Expired 2024"")","Concrete - 0-2500 psi, 20-29% Fly Ash",NRMCA,N.A. Avg.,,0000-2500-20-FA,,US,45315,241.63,m3,241.63,m3,m³,ft³,,0,,,,,,,,,2305,kg/m3,,,,,,,,,,,,,,,,,EPD10294,Industry average,,NSF,,,,,,,,,,,
d6132a,"Concrete - 0-2500 psi, 30-39% FA/SL / NRMCA [Industry Avg | US & CA]",TRUE,FALSE,TRUE,FALSE,2024,"=IFERROR(@__xludf.DUMMYFUNCTION(""IFS(ISDATE(G42),IF(G42<TODAY(),""""Expired """"&TO_TEXT(G42),),ISNUMBER(G42), IF(G42<YEAR(TODAY()),""""Expired """"&G42,),ISBLANK(G42),)""),""Expired 2024"")","Concrete - 0-2500 psi, 30-39% FA/SL",NRMCA,N.A. Avg.,,0000-2500-30-FA/SL,,US,45315,=(221.18+219.66)/2,m3,220.42,m3,m³,ft³,,0,,,,,,,,,2305,kg/m3,,,,,,,,,,,,,,,,,EPD10294,Industry average,,NSF,,,,,,,,,,,
921b8b,"Concrete - 0-2500 psi, 40-49% FA/SL mix / NRMCA [Industry Avg | US & CA]",TRUE,FALSE,TRUE,FALSE,2024,"=IFERROR(@__xludf.DUMMYFUNCTION(""IFS(ISDATE(G43),IF(G43<TODAY(),""""Expired """"&TO_TEXT(G43),),ISNUMBER(G43), IF(G43<YEAR(TODAY()),""""Expired """"&G43,),ISBLANK(G43),)""),""Expired 2024"")","Concrete - 0-2500 psi, 40-49% FA/SL mix",NRMCA,N.A. Avg.,,0000-2500-40-FA/SL,,US,45315,=(199.65+199.8)/2,m3,199.725,m3,m³,ft³,,0,,,,,,,,,2305,kg/m3,,,,,,,,,,,,,,,,,EPD10294,Industry average,,NSF,,,,,,,,,,,
1a5a48,"Concrete - 0-2500 psi, >50% SCM mix / NRMCA [Industry Avg | US & CA]",TRUE,FALSE,TRUE,FALSE,2024,"=IFERROR(@__xludf.DUMMYFUNCTION(""IFS(ISDATE(G44),IF(G44<TODAY(),""""Expired """"&TO_TEXT(G44),),ISNUMBER(G44), IF(G44<YEAR(TODAY()),""""Expired """"&G44,),ISBLANK(G44),)""),""Expired 2024"")","Concrete - 0-2500 psi, >50% SCM mix",NRMCA,N.A. Avg.,,0000-2500-50-FA/SL,,US,45315,178.72,m3,178.72,m3,m³,ft³,,0,,,,,,,,,2305,kg/m3,,,,,,,,,,,,,,,,,EPD10294,Industry average,,NSF,,,,,,,,,,,
43fe24,"Concrete - 2501-3000 psi, Standard mix / NRMCA [Industry Avg | US & CA]",TRUE,FALSE,TRUE,FALSE,2024,"=IFERROR(@__xludf.DUMMYFUNCTION(""IFS(ISDATE(G45),IF(G45<TODAY(),""""Expired """"&TO_TEXT(G45),),ISNUMBER(G45), IF(G45<YEAR(TODAY()),""""Expired """"&G45,),ISBLANK(G45),)""),""Expired 2024"")","Concrete - 2501-3000 psi, Standard mix",NRMCA,N.A. Avg.,,2501-3000-00-FA/SL,,US,45315,311.39,m3,311.39,m3,m³,ft³,,0,,,,,,,,,2305,kg/m3,,,,,,,,,,,,,,,,,EPD10294,Industry average,,NSF,,,,,,,,,,,
a7c43b,"Concrete - 2501-3000 psi, 20-29% Fly Ash / NRMCA [Industry Avg | US & CA]",TRUE,FALSE,TRUE,FALSE,2024,"=IFERROR(@__xludf.DUMMYFUNCTION(""IFS(ISDATE(G46),IF(G46<TODAY(),""""Expired """"&TO_TEXT(G46),),ISNUMBER(G46), IF(G46<YEAR(TODAY()),""""Expired """"&G46,),ISBLANK(G46),)""),""Expired 2024"")","Concrete - 2501-3000 psi, 20-29% Fly Ash",NRMCA,N.A. Avg.,,2501-3000-20-FA,,US,45315,268.41,m3,268.41,m3,m³,ft³,,0,,,,,,,,,2305,kg/m3,,,,,,,,,,,,,,,,,EPD10294,Industry average,,NSF,,,,,,,,,,,
809f93,"Concrete - 2501-3000 psi, 30-39% FA/SL / NRMCA [Industry Avg | US & CA]",TRUE,FALSE,TRUE,FALSE,2024,"=IFERROR(@__xludf.DUMMYFUNCTION(""IFS(ISDATE(G47),IF(G47<TODAY(),""""Expired """"&TO_TEXT(G47),),ISNUMBER(G47), IF(G47<YEAR(TODAY()),""""Expired """"&G47,),ISBLANK(G47),)""),""Expired 2024"")","Concrete - 2501-3000 psi, 30-39% FA/SL",NRMCA,N.A. Avg.,,2501-3000-30-FA/SL,,US,45315,=(245.16+243.44)/2,m3,244.3,m3,m³,ft³,,0,,,,,,,,,2305,kg/m3,,,,,,,,,,,,,,,,,EPD10294,Industry average,,NSF,,,,,,,,,,,
c50635,"Concrete - 2501-3000 psi, 40-49% FA/SL mix / NRMCA [Industry Avg | US & CA]",TRUE,FALSE,TRUE,FALSE,2024,"=IFERROR(@__xludf.DUMMYFUNCTION(""IFS(ISDATE(G48),IF(G48<TODAY(),""""Expired """"&TO_TEXT(G48),),ISNUMBER(G48), IF(G48<YEAR(TODAY()),""""Expired """"&G48,),ISBLANK(G48),)""),""Expired 2024"")","Concrete - 2501-3000 psi, 40-49% FA/SL mix",NRMCA,N.A. Avg.,,2501-3000-40-FA/SL,,US,45315,=(220.73+220.91)/2,m3,220.82,m3,m³,ft³,,0,,,,,,,,,2305,kg/m3,,,,,,,,,,,,,,,,,EPD10294,Industry average,,NSF,,,,,,,,,,,
900b85,"Concrete - 2501-3000 psi, >50% SCM mix / NRMCA [Industry Avg | US & CA]",TRUE,FALSE,TRUE,FALSE,2024,"=IFERROR(@__xludf.DUMMYFUNCTION(""IFS(ISDATE(G49),IF(G49<TODAY(),""""Expired """"&TO_TEXT(G49),),ISNUMBER(G49), IF(G49<YEAR(TODAY()),""""Expired """"&G49,),ISBLANK(G49),)""),""Expired 2024"")","Concrete - 2501-3000 psi, >50% SCM mix",NRMCA,N.A. Avg.,,2501-3000-50-FA/SL,,US,45315,197.09,m3,197.09,m3,m³,ft³,,0,,,,,,,,,2305,kg/m3,,,,,,,,,,,,,,,,,EPD10294,Industry average,,NSF,,,,,,,,,,,
s33333,"Concrete - 3001-4000 psi, Standard mix / NRMCA [Industry Avg | US & CA]",TRUE,FALSE,TRUE,FALSE,2024,"=IFERROR(@__xludf.DUMMYFUNCTION(""IFS(ISDATE(G50),IF(G50<TODAY(),""""Expired """"&TO_TEXT(G50),),ISNUMBER(G50), IF(G50<YEAR(TODAY()),""""Expired """"&G50,),ISBLANK(G50),)""),""Expired 2024"")","Concrete - 3001-4000 psi, Standard mix",NRMCA,N.A. Avg.,,3001-4000-00-FA/SL,,US,45308,383.6,m3,383.6,m3,m³,ft³,,0,,,,,,,,,2305,kg/m3,,,,,,,,,,,,,,,,,EPD10294,Industry average,,NSF,,,,,,,,,,,
s33334,"Concrete - 3001-4000 psi, 20-29% Fly Ash / NRMCA [Industry Avg | US & CA]",TRUE,FALSE,TRUE,FALSE,2024,"=IFERROR(@__xludf.DUMMYFUNCTION(""IFS(ISDATE(G51),IF(G51<TODAY(),""""Expired """"&TO_TEXT(G51),),ISNUMBER(G51), IF(G51<YEAR(TODAY()),""""Expired """"&G51,),ISBLANK(G51),)""),""Expired 2024"")","Concrete - 3001-4000 psi, 20-29% Fly Ash",NRMCA,N.A. Avg.,,3001-4000-20-FA,,US,45308,329.16,m3,329.16,m3,m³,ft³,,0,,,,,,,,,2305,kg/m3,,,,,,,,,,,,,,,,,EPD10294,Industry average,,NSF,,,,,,,,,,,
s33335,"Concrete - 3001-4000 psi, 30-39% FA/SL / NRMCA [Industry Avg | US & CA]",TRUE,FALSE,TRUE,FALSE,2024,"=IFERROR(@__xludf.DUMMYFUNCTION(""IFS(ISDATE(G52),IF(G52<TODAY(),""""Expired """"&TO_TEXT(G52),),ISNUMBER(G52), IF(G52<YEAR(TODAY()),""""Expired """"&G52,),ISBLANK(G52),)""),""Expired 2024"")","Concrete - 3001-4000 psi, 30-39% FA/SL",NRMCA,N.A. Avg.,,3001-4000-30-FA/SL,,US,45308,"=AVERAGE(299.71,297.54)",m3,298.625,m3,m³,ft³,,0,,,,,,,,,2305,kg/m3,,,,,,,,,,,,,,,,,EPD10294,Industry average,,NSF,,,,,,,,,,,
s33336,"Concrete - 3001-4000 psi, 40-49% FA/SL mix / NRMCA [Industry Avg | US & CA]",TRUE,FALSE,TRUE,FALSE,2024,"=IFERROR(@__xludf.DUMMYFUNCTION(""IFS(ISDATE(G53),IF(G53<TODAY(),""""Expired """"&TO_TEXT(G53),),ISNUMBER(G53), IF(G53<YEAR(TODAY()),""""Expired """"&G53,),ISBLANK(G53),)""),""Expired 2024"")","Concrete - 3001-4000 psi, 40-49% FA/SL mix",NRMCA,N.A. Avg.,,3001-4000-40-FA/SL,,US,45308,"=AVERAGE(268.75,268.97)",m3,268.86,m3,m³,ft³,,0,,,,,,,,,2305,kg/m3,,,,,,,,,,,,,,,,,EPD10294,Industry average,,NSF,,,,,,,,,,,
s33337,"Concrete - 3001-4000 psi, >50% SCM mix / NRMCA [Industry Avg | US & CA]",TRUE,FALSE,TRUE,FALSE,2024,"=IFERROR(@__xludf.DUMMYFUNCTION(""IFS(ISDATE(G54),IF(G54<TODAY(),""""Expired """"&TO_TEXT(G54),),ISNUMBER(G54), IF(G54<YEAR(TODAY()),""""Expired """"&G54,),ISBLANK(G54),)""),""Expired 2024"")","Concrete - 3001-4000 psi, >50% SCM mix",NRMCA,N.A. Avg.,,3001-4000-50-FA/SL,,US,45308,238.71,m3,238.71,m3,m³,ft³,,0,,,,,,,,,2305,kg/m3,,,,,,,,,,,,,,,,,EPD10294,Industry average,,NSF,,,,,,,,,,,
s33338,"Concrete - 4001-5000 psi, Standard mix / NRMCA [Industry Avg | US & CA]",TRUE,FALSE,TRUE,FALSE,2024,"=IFERROR(@__xludf.DUMMYFUNCTION(""IFS(ISDATE(G55),IF(G55<TODAY(),""""Expired """"&TO_TEXT(G55),),ISNUMBER(G55), IF(G55<YEAR(TODAY()),""""Expired """"&G55,),ISBLANK(G55),)""),""Expired 2024"")","Concrete - 4001-5000 psi, Standard mix",NRMCA,N.A. Avg.,,4001-5000-00-FA/SL,,US,45308,468.89,m3,468.89,m3,m³,ft³,,0,,,,,,,,,2305,kg/m3,,,,,,,,,,,,,,,,,EPD10294,Industry average,,NSF,,,,,,,,,,,
s33339,"Concrete - 4001-5000 psi, 20-29% Fly Ash / NRMCA [Industry Avg | US & CA]",TRUE,FALSE,TRUE,FALSE,2024,"=IFERROR(@__xludf.DUMMYFUNCTION(""IFS(ISDATE(G56),IF(G56<TODAY(),""""Expired """"&TO_TEXT(G56),),ISNUMBER(G56), IF(G56<YEAR(TODAY()),""""Expired """"&G56,),ISBLANK(G56),)""),""Expired 2024"")","Concrete - 4001-5000 psi, 20-29% Fly Ash",NRMCA,N.A. Avg.,,4001-5000-20-FA,,US,45308,401.04,m3,401.04,m3,m³,ft³,,0,,,,,,,,,2305,kg/m3,,,,,,,,,,,,,,,,,EPD10294,Industry average,,NSF,,,,,,,,,,,
s33340,"Concrete - 4001-5000 psi, 30-39% FA/SL / NRMCA [Industry Avg | US & CA]",TRUE,FALSE,TRUE,FALSE,2024,"=IFERROR(@__xludf.DUMMYFUNCTION(""IFS(ISDATE(G57),IF(G57<TODAY(),""""Expired """"&TO_TEXT(G57),),ISNUMBER(G57), IF(G57<YEAR(TODAY()),""""Expired """"&G57,),ISBLANK(G57),)""),""Expired 2024"")","Concrete - 4001-5000 psi, 30-39% FA/SL",NRMCA,N.A. Avg.,,4001-5000-30-FA/SL,,US,45308,"=AVERAGE(364.37,361.67)",m3,363.02,m3,m³,ft³,,0,,,,,,,,,2305,kg/m3,,,,,,,,,,,,,,,,,EPD10294,Industry average,,NSF,,,,,,,,,,,
s33341,"Concrete - 4001-5000 psi, 40-49% FA/SL mix / NRMCA [Industry Avg | US & CA]",TRUE,FALSE,TRUE,FALSE,2024,"=IFERROR(@__xludf.DUMMYFUNCTION(""IFS(ISDATE(G58),IF(G58<TODAY(),""""Expired """"&TO_TEXT(G58),),ISNUMBER(G58), IF(G58<YEAR(TODAY()),""""Expired """"&G58,),ISBLANK(G58),)""),""Expired 2024"")","Concrete - 4001-5000 psi, 40-49% FA/SL mix",NRMCA,N.A. Avg.,,4001-5000-40-FA/SL,,US,45308,"=AVERAGE(325.65,325.93)",m3,325.79,m3,m³,ft³,,0,,,,,,,,,2305,kg/m3,,,,,,,,,,,,,,,,,EPD10294,Industry average,,NSF,,,,,,,,,,,
s33342,"Concrete - 4001-5000 psi, >50% SCM mix / NRMCA [Industry Avg | US & CA]",TRUE,FALSE,TRUE,FALSE,2024,"=IFERROR(@__xludf.DUMMYFUNCTION(""IFS(ISDATE(G59),IF(G59<TODAY(),""""Expired """"&TO_TEXT(G59),),ISNUMBER(G59), IF(G59<YEAR(TODAY()),""""Expired """"&G59,),ISBLANK(G59),)""),""Expired 2024"")","Concrete - 4001-5000 psi, >50% SCM mix",NRMCA,N.A. Avg.,,4001-5000-50-FA/SL,,US,45308,288.1,m3,288.1,m3,m³,ft³,,0,,,,,,,,,2305,kg/m3,,,,,,,,,,,,,,,,,EPD10294,Industry average,,NSF,,,,,,,,,,,
fdsj68,"Concrete – 25 MPa, Quebec Baseline Average / ABQ [Industry Avg | CA]",TRUE,FALSE,TRUE,FALSE,46595,"=IFERROR(@__xludf.DUMMYFUNCTION(""IFS(ISDATE(G60),IF(G60<TODAY(),""""Expired """"&YEAR(G60),),ISNUMBER(G60), IF(G60<2022,""""Expired """"&G60,),ISBLANK(G60),)""),"""")","Concrete - 25 MPa, Quebec Baseline Average",ABQ,Can. Quebec Avg.,,Avg of Baseline with & without air,CA,CA,44983,293.15,m3,=Q60,m3,m³,ft³,,,,,,,,,,,2305,kg/m3,,,,,,,,,,,,,,Concrete,,,EPD 352,Industry average,Association Beton Quebec,Athena Sustainable Materials Institute,ASTM,External,"Thomas P. Gloria, Ph.D., Industrial Ecology Consultants,",,"NSF International Product Category Rule (PCR) for Concrete Version 2.1 (August 2021),",TRACI 2.1 V1.02,,,,,
aaacc1,"Concrete – 25 MPa, 10% SL, GU / ABQ [Industry Avg | CA]",TRUE,FALSE,TRUE,FALSE,46595,"=IFERROR(@__xludf.DUMMYFUNCTION(""IFS(ISDATE(G61),IF(G61<TODAY(),""""Expired """"&YEAR(G61),),ISNUMBER(G61), IF(G61<2022,""""Expired """"&G61,),ISBLANK(G61),)""),"""")","Concrete - 25 MPa, 10% SL, GU",ABQ,Can. Quebec Avg.,,Avg of Mix with & without air,CA,CA,44983,280.57,m3,=Q61,m3,m³,ft³,,,,,,,,,,,2305,kg/m3,,,,,,,,,,,,,,Concrete,,,EPD 352,Industry average,Association Beton Quebec,Athena Sustainable Materials Institute,ASTM,External,"Thomas P. Gloria, Ph.D., Industrial Ecology Consultants,",,"NSF International Product Category Rule (PCR) for Concrete Version 2.1 (August 2021),",TRACI 2.1 V1.02,,,,,
aaacc2,"Concrete – 25 MPa, 10% FA, GU / ABQ [Industry Avg | CA]",TRUE,FALSE,TRUE,FALSE,46595,"=IFERROR(@__xludf.DUMMYFUNCTION(""IFS(ISDATE(G62),IF(G62<TODAY(),""""Expired """"&YEAR(G62),),ISNUMBER(G62), IF(G62<2022,""""Expired """"&G62,),ISBLANK(G62),)""),"""")","Concrete - 25 MPa, 10% FA, GU",ABQ,Can. Quebec Avg.,,Avg of Mix with & without air,CA,CA,44983,276.22,m3,=Q62,m3,m³,ft³,,,,,,,,,,,2305,kg/m3,,,,,,,,,,,,,,Concrete,,,EPD 352,Industry average,Association Beton Quebec,Athena Sustainable Materials Institute,ASTM,External,"Thomas P. Gloria, Ph.D., Industrial Ecology Consultants,",,"NSF International Product Category Rule (PCR) for Concrete Version 2.1 (August 2021),",TRACI 2.1 V1.02,,,,,
